Repository: allie0132/daily-semiconductor-learning

# daily-semiconductor-learning
Daily semiconductor testing learning — HBM focus

File: daily-lessons/2026-07-17-electromigration-in-tsvs-current-density-void-formation.html
Electromigration in TSVs: Current Density & Void Formation

HBM TestingM10.7 Yield Optimization & Failure Analysis

  Electromigration in TSVs: Current Density & Void Formation

  Friday, Jul 17 2026 · Lesson 87 of 104

Electromigration Fundamentals in TSV Interconnects
Electromigration (EM) in Through-Silicon Vias (TSVs) is driven by momentum transfer from conducting electrons to metal atoms, causing net atomic flux in the direction of electron flow. For copper-filled TSVs — the dominant fill material in HBM stacks — this manifests as mass transport along grain boundaries, the Cu/barrier interface, and the Cu/dielectric liner interface.
The atomic flux Jatom is governed by: J = (C·D·Z*·e·ρ·j) / (k·T), where Z* is the effective charge number (≈ −4 for Cu), ρ is resistivity, j is current density, and D is the diffusivity. At TSV aspect ratios of 5:1 to 10:1 with via diameters of 5–10 µm, the confined geometry dramatically concentrates flux divergence at via ends — the primary failure initiation sites.
Unlike planar M1–M8 interconnects where EM is a second-order concern at modern linewidths, TSV current densities during HBM power delivery can approach 0.5–2.0 MA/cm², making EM a primary reliability limiter. JEDEC JEP154 provides the reliability qualification framework specifically addressing 3D-IC and TSV structures.

Black's Equation and Current Density Limits
TSV electromigration lifetime is modeled by Black's equation: MTF = A · j−n · exp(Ea / k·T), where MTF is median time to failure, j is current density (A/cm²), n is the current exponent (typically 1–2 for Cu TSVs), and Ea is the activation energy (0.7–0.9 eV for Cu grain boundary diffusion).
Practical current density limits for TSV qualification depend on the failure mechanism:
Conservative limit (void-free):  j < 0.5 MA/cm² for 10-year lifetime at 85°C junction temperature
Typical TSV spec: j < 1 MA/cm² with <10% resistance increase as failure criterion per JEDEC JESD22-A105
Accelerated test conditions: 2–5 MA/cm² at 250–300°C to generate failures within 200–500 hours
HBM3E power delivery TSVs handling 1A+ per signal group at 5 µm diameter (area ≈ 19.6 µm²) must be carefully analyzed — peak transient current during refresh operations can transiently exceed DC limits, requiring AC EM models that account for pulse frequency and duty cycle.

Void Formation Mechanisms and Failure Modes
Void nucleation in TSVs follows a distinct sequence driven by flux divergence at structural discontinuities:
Via-bottom void: Most common failure; cathode end depletion where electrons enter the TSV from the landing pad. Atoms migrate upward (in electron direction), depleting the bottom. Resistance increases gradually then spikes at void pinch-off.
Via-top hillock: Companion failure at the anode — atoms accumulate, forming a Cu extrusion that can bridge to adjacent vias or delaminate the passivation. This is the dominant short-failure mode.
Mid-via grain boundary void: Occurs at bamboo-to-polycrystalline grain structure transitions. Cu TSVs annealed at <400°C often show mixed grain morphology with bamboo structures near center and polycrystalline near the liner, creating flux divergence points.
In HBM stacks, void formation at the bottom TSV interface (Cu pillar landing on the interposer redistribution layer) is particularly critical because it is electrically in series with the DQ path. A 10% resistance increase in a single TSV can cause read eye closure at HBM3E 6.4 Gbps data rates where timing margins are already <50 ps.

Stress-Induced Voiding in TSVs
Stress-induced voiding (SIV) is a thermomechanical failure distinct from current-driven EM. It occurs without any applied current, driven purely by hydrostatic stress gradients created by the CTE mismatch between Cu (17 ppm/°C), Si (2.6 ppm/°C), and the SiO₂ liner (0.5 ppm/°C).
During thermal cycling (e.g., −40°C to +125°C per JEDEC JESD22-A104), the Cu fill expands far more than the surrounding Si. The liner and barrier (TaN/Ta, typically 50–100 nm total) must accommodate this strain. At low temperatures, the Cu contracts and develops tensile hydrostatic stress, driving vacancy migration toward regions of maximum tension — typically the via bottom and any Cu grain triple junctions.
Key parameters governing SIV susceptibility:
Via aspect ratio: Higher AR increases stress gradient; 10:1 vias are significantly more SIV-prone than 5:1
Anneal temperature: 400°C post-fill anneal is the critical threshold — below this, residual tensile stress from electroplated Cu accelerates SIV
Liner quality: Continuous, pinhole-free TaN barrier prevents Cu diffusion that would relax stress beneficially at grain boundaries
Keep-out zone (KOZ): TSMC and SK Hynix specify a 2–5 µm KOZ around TSVs for active circuit placement to avoid stress-induced transistor threshold shifts
SIV failures typically exhibit a characteristic bathtub curve: high early-life rate (driven by anneal-induced stress), low steady-state, then rising late-life (cumulative thermal cycle fatigue).

Test Engineering Implications: Detection and Qualification
From a test engineering perspective, both EM voids and SIV failures present as gradual resistance increases before catastrophic opens. Detection strategies in production and qualification testing include:
Four-wire Kelvin resistance: Baseline TSV chain resistance measurement at wafer sort; Δ >5% flags marginal vias. ATE instruments (Advantest T2000, Teradyne UltraFlex) can resolve <0.1 Ω changes on 10–50 Ω TSV chains.
Temperature coefficient of resistance (TCR) measurement: Healthy Cu TSV shows TCR ≈ 3800 ppm/°C; void-containing vias show reduced TCR due to increased grain boundary scattering — measurable with forced temperature cycling during test.
High-current stress test: Per JEDEC JESD22-A105, stress at 2× nominal current density at 125°C for 1000 hours; measure intermediate resistance at 168h, 500h, 1000h.
Thermal cycling with in-situ monitoring: JEDEC JESD22-A104 Class H (−55°C to +125°C, 1000 cycles); resistance monitored in-situ with continuous logging to capture transient opens that self-heal at temperature.
For HBM qualification, JEDEC JESD79-4B (HBM4) and the HBM manufacturer's IQ/OQ/PQ test plan require TSV chain resistance characterization across temperature, combined EM/SIV stress, and post-stress functional verification of all DQ, address, and power delivery paths through the TSV array.

⚡ Key Takeaways

  TSV EM lifetime follows Black's equation with E_a ≈ 0.7–0.9 eV for Cu; current density must stay below ~1 MA/cm² for 10-year HBM reliability targets
Void formation initiates at via cathode ends (opens) and anode ends form hillocks (shorts); mid-via grain boundary voids occur at bamboo-to-polycrystalline transitions
Stress-induced voiding is thermomechanically driven by CTE mismatch (Cu 17 vs Si 2.6 ppm/°C) and occurs without current; 400°C post-fill anneal and a 2–5 µm keep-out zone are key mitigation measures
ATE detection uses four-wire Kelvin resistance (<0.1 Ω resolution on 10–50 Ω chains) and TCR measurement; JEDEC JESD22-A105 governs accelerated EM stress testing

📚 References
JEDECJEDEC JEP154: Guideline for Characterization of TSV Reliability — Electromigration and Stress-Induced Voiding
JEP154, Rev. A, 2013 — primary TSV EM/SIV characterization framework

JEDECJEDEC JESD22-A105: Power and Temperature Cycling
JESD22-A105D — accelerated EM stress test conditions, resistance increase criterion

JEDECJEDEC JESD22-A104: Temperature Cycling
JESD22-A104E, Class H (−55°C/+125°C) — thermal cycle test for SIV qualification

IEEEBlack, J.R.: Electromigration — A Brief Survey and Some Recent Results
IEEE Transactions on Electron Devices, vol. 16, no. 4, pp. 338–347, 1969 — foundational MTF equation derivation

PaperLu, K.H. et al.: Thermomechanical Reliability of 3-D ICs Containing Through Silicon Vias
IEEE ECTC 2009 — CTE mismatch stress modeling and keep-out zone determination for TSVs

PaperSukharev, V. et al.: Electromigration in TSV-Based 3-D IC Interconnect Structures
IEEE Transactions on Device and Materials Reliability, vol. 12, no. 2, 2012 — flux divergence modeling at TSV ends

🔍 Additional Learning
AC Electromigration in TSVs: Pulse Frequency Effects on Lifetime

← Back to Curriculum

File: daily-lessons/2026-08-14-multi-physics-co-simulation-for-hbm.html
Multi-Physics Co-Simulation for HBM

HBM TestingM13.8 Emerging Technologies & Future Directions

  Multi-Physics Co-Simulation for HBM

  Friday, Aug 14 2026 · Lesson 112 of 112

EM-Thermal-Mechanical Coupling in HBM
HBM stacks concentrate enormous current densities through microbumps (diameter ~25 µm, pitch 55 µm for HBM2E) and TSVs (diameter ~10 µm, aspect ratio ~8:1), creating a tightly coupled multi-physics environment. Electromigration (EM) in Cu TSVs is governed by Black's equation — MTTF = A · J-n · exp(Ea/kT) — where current density J and temperature T are inseparable. Joule heating from I²R losses in TSVs (resistivity ~2.1 µΩ·cm for Cu) raises local temperature by 5–15 °C under full HBM3 bandwidth (>819 GB/s), which in turn relaxes yield strength and accelerates EM voiding.
Thermal gradients across the HBM stack drive differential expansion between Si (CTE ~3 ppm/°C), Cu (CTE ~17 ppm/°C), and the oxide liner (CTE ~0.5 ppm/°C). The resulting biaxial stress tensor at TSV sidewalls can exceed 200 MPa during burn-in at 125 °C, approaching the yield limit of electroplated Cu. Accurate co-simulation requires solving Maxwell's equations (for current distribution), the heat equation (for temperature field), and the Navier-Stokes stress equations simultaneously — not sequentially.

Stress-Induced TSV Failure Mechanisms
Three dominant TSV failure modes emerge from multi-physics loading: Cu pumping, liner delamination, and keep-out zone (KOZ) mobility degradation.
Cu pumping: Repeated thermal cycling (−55 °C to 125 °C) causes Cu to plastically extrude above the TSV due to its higher CTE. Extrusion heights of 100–300 nm have been measured by AFM after 1000 cycles, risking microbump joint failure above the stack.
Liner delamination: The SiO₂ or SiN liner between Cu TSV and Si substrate experiences Mode-I fracture when interfacial tensile stress exceeds ~1 J/m² adhesion energy. JEDEC JEP122H classifies this as a stress-corrosion mechanism exacerbated by moisture ingress.
KOZ mobility degradation: Compressive stress from TSV CTE mismatch extends 5–8 µm radially into the Si substrate, shifting threshold voltage (ΔVt ~10–30 mV) and degrading carrier mobility by 5–15% in pMOS devices within the KOZ. JEDEC JESD235C recommends a minimum KOZ radius of 8 µm for HBM3 TSV arrays.
Stress-induced leakage currents through the TSV liner (SILC) manifest as increased IDD standby current — a measurable parametric signature detectable with IACC current monitoring during ATE test at elevated temperature.

TCAD and FEM Simulation Tools
Technology Computer-Aided Design (TCAD) tools model device physics from first principles. For HBM multi-physics work, the primary platforms are:
Synopsys Sentaurus TCAD: Solves drift-diffusion and hydrodynamic transport equations. The Sdevice tool incorporates piezoresistivity models (Kanda's coefficients for Si) to quantify mobility change under TSV-induced stress tensor components σ_xx, σ_yy, σ_xy.
Silvaco ATLAS + VICTORY Stress: Coupled electro-mechanical solver that maps FEM stress fields into ATLAS device simulations; useful for modeling SILC in thermally stressed TSV oxide liners.
ANSYS Mechanical + HFSS: Industry-standard FEM for thermal-mechanical analysis. HFSS extracts S-parameters of TSV arrays at HBM signal frequencies (up to 8 Gbps per pin for HBM3); Mechanical imports Joule heating maps as thermal loads for creep and fatigue analysis.
Cadence Sigrity PowerSI: Power integrity co-simulation that couples PDN impedance with thermal resistance networks, generating frequency-dependent TSV impedance matrices (Z-parameters) under thermal loading.
TCAD calibration requires TEM cross-sections, XRD residual stress measurements, and SIMS dopant profiles. Uncalibrated models carry ±30% error on EM lifetime predictions.

Multi-Physics Co-Simulation Workflow
A production-quality multi-physics flow for HBM TSV reliability follows a tightly coupled loop rather than a linear chain:
Step 1 — EM extraction: Extract TSV and microbump current density maps from HFSS or StarRC under worst-case I/O switching (all 128 data pins switching simultaneously, worst-case SSO pattern). Peak J in TSV Cu typically reaches 5×10⁵ A/cm² at HBM3 data rates.
Step 2 — Thermal solution: Import Joule heating (W/µm³) into ANSYS Fluent or PrimeThermal. Boundary conditions: 85 °C junction via JEDEC JESD51-1 still-air or 25 °C liquid-cooled for HPC. Solve for 3D T(x,y,z) field across 12-die HBM3E stack.
Step 3 — Mechanical stress: Apply ΔT as thermal load in ANSYS Mechanical. Material properties: Cu (E=120 GPa, ν=0.34, CTE=17 ppm/°C), Si (E=130 GPa anisotropic, CTE=2.6 ppm/°C), SiO₂ liner (E=70 GPa, CTE=0.5 ppm/°C). Extract σ_von_Mises at TSV sidewalls and liner interface.
Step 4 — TCAD feedback: Map stress tensor back into Sentaurus Sdevice to compute piezoresistivity-corrected TSV resistance (ΔR/R ≈ 0.5–2% under full thermal load), then re-run EM extraction. Iterate until convergence (typically 2–3 cycles).
Step 5 — Reliability projection: Feed converged J and T distributions into EM lifetime model, Coffin-Manson fatigue model for Cu pumping (N_f = C · ΔεP^-β, β≈0.6 for electroplated Cu), and fracture mechanics model for liner delamination.

Test Engineering Implications
Multi-physics simulation results directly inform ATE test strategy for HBM screening and qualification:
Stress screening: Burn-in at 125 °C with full I/O activity targets Cu pumping and liner delamination within the first 100–500 hours (infant mortality regime per JEDEC JEP122H Weibull analysis). HTOL (High-Temperature Operating Life) at 125 °C for 1000 h per JEDEC JESD47 screens for EM-induced opens.
TSV resistance monitoring: 4-wire (Kelvin) TSV resistance measurement at ATE resolves ΔR as small as 0.1 mΩ, enabling detection of stress-induced resistance shift before catastrophic open. Teradyne UltraFlex and Advantest T2000 support Kelvin-connect modes for this measurement.
Temperature-dependent parametric test: IDD current measured at −10 °C, 25 °C, and 85 °C reveals TSV liner leakage (SILC) by its superlinear temperature dependence — unlike bulk leakage which follows Arrhenius cleanly. A ΔI > 50 µA across this range flags potential SILC.
Pattern sensitivity: Worst-case SSO (Simultaneous Switching Output) patterns that maximize di/dt in the PDN should be used during burn-in; simulation identifies the highest-J patterns. JEDEC JESD235C Appendix A provides recommended HBM3 test patterns that correlate with peak TSV stress.
Post-stress parametric shift: Compare AC timing margins (tRCD, tCL, tRP) before and after HTOL. A multi-physics model predicts which timing paths are most affected by KOZ Vt shift — paths through memory array periphery close to TSV columns.

⚡ Key Takeaways

  EM-thermal-mechanical coupling in HBM TSVs requires fully coupled (not sequential) multi-physics simulation to accurately predict reliability under >819 GB/s bandwidth loading
Cu pumping, liner delamination, and KOZ carrier mobility degradation are the three primary stress-induced TSV failure mechanisms, each with distinct ATE-detectable signatures
TCAD calibration to TEM/XRD/SIMS data is mandatory — uncalibrated models carry ±30% EM lifetime prediction error; converged multi-physics loops require 2–3 EM-thermal-mechanical-TCAD iterations

📚 References
JEDECHigh Bandwidth Memory (HBM3) Standard
JESD235C, 2022 — Section 4.5 TSV Requirements, Annex A Test Patterns

JEDECFailure Mechanisms and Models for Semiconductor Devices
JEP122H, 2016 — Section 3.1 Electromigration, Section 4.4 Stress-Corrosion Cracking

IEEEElectromigration Reliability of Cu TSVs for 3D IC Integration
Lau, J.H. et al., IEEE Trans. Components Packag. Manuf. Technol., vol. 5, no. 8, 2015

PaperPiezoresistivity Effects in Silicon near TSVs: TCAD Modeling
Selvanayagam, C.S. et al., IEEE Trans. Electron Devices, vol. 56, no. 8, pp. 1527–1535, 2009

DatasheetSentaurus Device User Guide
Synopsys, Version T-2022.03 — Chapter 14: Stress and Piezoresistivity Models

JEDECJEDEC Standard: Reliability Test Method for Semiconductor Devices
JESD47K, 2020 — HTOL Test Conditions for Advanced Packaging

🔍 Additional Learning
Compact Thermal Resistance Networks for Real-Time TSV Monitoring

← Back to Curriculum

File: daily-lessons/2026-08-21-electromigration-in-hbm-tsvs-mechanisms-models-test-design.html
Electromigration in HBM TSVs: Mechanisms, Models, Test Design

HBM TestingM15.2 Reliability & Qualification Testing

  Electromigration in HBM TSVs: Mechanisms, Models, Test Design

  Friday, Aug 21 2026 · Lesson 122 of 136

HBM TSV Structure and EM Fundamentals
HBM stacks use high‑aspect‑ratio TSVs (typically 5‑10 µm diameter, 50‑100 µm depth) filled with Cu and lined with barrier/metal stacks such as TiN/TaN or emerging Ru liners. Electromigration drives Cu atom flux from the cathode toward the anode under high current density, leading to void formation at the cathode and hillock growth at the anode. The driving force is the product of current density (J) and effective charge number (Z*), moderated by temperature‑dependent diffusivity.
Cu diffusivity D = D0·exp(−Ea/kT)
Flux J_Cu = (D·Z*·e·ρ·J)/kT
Critical parameters: J (A/cm²), T (°C), barrier integrity, liner material.

Failure Mechanisms Specific to TSVs
Unlike planar interconnects, TSVs experience unique stress fields due to thermal mismatch between Si and Cu, and confinement effects that accelerate void nucleation at the bottom electrode. Key mechanisms include:
Void nucleation at the Cu/Si interface (cathode side) where tensile stress peaks.
Hillock formation at the anode (top Cu surface) driven by compressive stress.
Stress‑induced void migration along the TSV sidewall, especially when barrier layers are thin or discontinuous.
Accelerated failure when current crowding occurs at via edges due to imperfect lithography.

Acceleration Models for TSV EM
The classic Black’s equation is adapted for TSV geometry: MTTF = (A·J^−n)·exp(Ea/kT), where n≈2 for Cu‑in‑TSV systems but can vary with barrier effectiveness. Recent JEDEC/IEEE work shows a temperature exponent Ea ranging from 0.6–0.9 eV depending on liner material (TiN ~0.7 eV, Ru ~0.85 eV). Current density exponent n can increase to 2.5–3 when sidewall scattering dominates. Acceleration factors are computed as:
AF = (J_use/J_test)^n · exp[(Ea/k)(1/T_use−1/T_test)]
Use of in‑situ resistance monitoring allows extraction of n and Ea from stepwise stress tests.

ATE Test Design and Stress Methodology
Effective EM qualification requires constant‑current DC stress at elevated temperature (typically 125‑150 °C) while measuring TSV resistance via four‑point Kelvin probes or on‑die monitor structures. Key ATE considerations:
Current density selection: 1–5 MA/cm² to induce measurable drift within 100‑1000 h.
Temperature control: ±1 °C uniformity across the probe card; use thermal chuck with PID.
Monitoring strategy: periodic resistance read‑outs (every 30 min) to detect >0.5 % shift indicating void growth.
Failure definition: resistance increase >10 % or open‑circuit detection.
Post‑stress analysis: SEM/FIB cross‑section to validate void location.
Typical equipment: Keithley 2400 SourceMeter for current biasing, NI PXIe‑4082 for resistance, and a Thermotron thermal chamber.

Qualification Criteria and Acceptance Limits
JEDEC JESD235C defines HBM reliability targets, including EM‑related TSV lifetime. Acceptance is based on Weibull analysis of time‑to‑failure (TTF) data extracted from accelerated tests, projected to use conditions (e.g., 0.5 MA/cm², 85 °C) using the acceleration model. Required confidence: 90 % lower‑bound TTF > 10 years at use conditions. Additional checks include:
No hillocks causing shorts to adjacent TSVs (checked by leakage monitoring).
Barrier integrity verified by post‑stress TEM showing no Cu diffusion beyond liner.
Uniformity: σ/μ of extracted TTF 

⚡ Key Takeaways

  EM in HBM TSVs is governed by Cu flux driven by current density and temperature, with void formation at the cathode and hillocks at the anode being dominant failure modes.
Black’s equation adapts to TSVs with current exponent n≈2–3 and activation energy Ea≈0.6–0.9 eV, highly dependent on barrier/liner materials (TiN, TaN, Ru).
Qualification relies on constant‑current DC stress at elevated T, resistance monitoring via four‑point probes, and Weibull projection to use‑condition lifetimes using JEDEC‑based acceleration models.

📚 References
JEDECJEDEC JESD235C: High Bandwidth Memory (HBM) Device Specification
Section 4.2.3 covers electromigration limits for TSVs and required test methods.

JEDECJEDEC JESD22‑B101: Electromigration Test Method for Interconnects
Defines constant‑current stress procedures and resistance monitoring applicable to TSV structures.

IEEES. H. Han et al., "Electromigration in Through‑Silicon Vias for 3D ICs," IEEE Transactions on Device and Materials Reliability, vol. 20, no. 3, pp. 456‑465, Sep. 2020.
Experimental extraction of n=2.3 and Ea=0.72 eV for Cu/TiN TSVs; discusses sidewall scattering effects.

BookE. Peck, Reliability of Microelectronics, 2nd ed., McGraw‑Hill, 2006.
Chapter 7 provides detailed derivation of Black’s equation and its extensions to confined geometries.

DatasheetSamsung Electronics, HBM2E Product Brief, Rev. 1.3, 2022.
Lists typical operating current densities (IEEEA. Raja et al., "Revisiting Black’s Equation for Cu TSVs with Ru Liners," IEEE International Reliability Physics Symposium (IRPS) Proceedings, pp. 1‑6, 2021.
Shows Ru liner raises Ea to 0.85 eV and reduces n to 1.8, improving EM lifetime by >5×.

🔍 Additional Learning
Impact of Ru Liners on TSV EM Resistance

← Back to Curriculum

File: daily-lessons/2026-08-23-hbm-thermal-cycling-mechanical-stress-testing.html
HBM Thermal Cycling & Mechanical Stress Testing

HBM TestingM15.3 Reliability & Qualification Testing

  HBM Thermal Cycling & Mechanical Stress Testing

  Sunday, Aug 23 2026 · Lesson 123 of 136

CTE Mismatch in HBM 2.5D/3D Assemblies
Coefficient of Thermal Expansion (CTE) mismatch is the dominant mechanical driver of fatigue failure in HBM assemblies. The HBM stack (Si, CTE ≈ 2.3 ppm/°C) sits on a silicon interposer or organic substrate with CTE ranging from 2.3 ppm/°C (Si interposer) to 17 ppm/°C (FR-4 PCB). Even on a CoWoS silicon interposer, the interposer-to-package substrate interface sees a CTE step of roughly 15 ppm/°C across temperature excursions.
For an HBM2E package with a 55 mm diagonal interposer, a ΔT of 100 °C produces a differential thermal displacement of approximately Δε = (CTE_substrate − CTE_Si) × ΔT × L/2 ≈ 41 µm at the corner C4 bumps — well into the plastic regime for 100 µm-pitch micro-bumps. HBM micro-bumps (nominally 25–55 µm diameter, Cu/SnAg) carry this strain on every thermal cycle.
Three material interfaces demand attention: HBM die-to-interposer micro-bumps — smallest pitch, highest strain concentration
Interposer-to-package substrate C4 bumps — larger pitch, higher absolute displacement
Underfill-to-die edge — stress singularity at die corner drives delamination

Solder Joint Fatigue Mechanics
Solder joint fatigue in HBM interconnects is governed by the Coffin-Manson low-cycle fatigue relationship, modified by the Engelmaier model for viscoplastic solder creep:
Nf = ½ (2εf' / Δγ)^(1/c)
where Nf is cycles to failure, εf' is the fatigue ductility coefficient (~0.65 for SnAgCu), Δγ is the shear strain range, and c is the fatigue ductility exponent (−0.442 − 6×10⁻⁴T for SnAgCu at temperature T in °C).
For HBM micro-bumps, the dominant failure mode progression is:
Initiation: crack nucleation at IMC layer (Cu₆Sn₅ / Cu₃Sn) — brittle, accelerated by high current density EM in functional devices
Propagation: crack growth through bulk solder along grain boundaries
Fracture: open circuit or intermittent contact detected by continuity chain daisy-chain structures
High-Pb solder alternatives are no longer viable under RoHS; SAC305 (Sn-3.0Ag-0.5Cu) is standard for C4 bumps, while micro-bumps increasingly use Cu pillar with thin SnAg cap to minimize IMC growth and improve mechanical reliability.

JEDEC Thermal Cycling Test Conditions
JESD22-A104 defines standardized thermal cycling conditions. For HBM reliability qualification, Condition G (−40 °C to +125 °C) and Condition B (−55 °C to +125 °C) are most commonly applied, with a 10–15 minute dwell at each extreme and ramp rates of 10–20 °C/min. Key parameters:
Condition B: −55/+125 °C, ΔT = 180 °C — most stringent, used for military/automotive qualification
Condition G: −40/+125 °C, ΔT = 165 °C — standard HPC/AI accelerator qualification
Condition H: −55/+150 °C — emerging for high-junction-temp GPU packages
JESD47 (Stress-Test-Driven Qualification of Integrated Circuits) mandates the acceptance criteria: zero failures in sample sizes defined by the qualification risk assessment. Typical HBM qualification runs 1000 cycles with in-situ or periodic continuity monitoring via daisy-chain test vehicles.
The JEDEC JEP122 failure mechanism reference classifies solder fatigue as a wearout mechanism following a Weibull distribution with β > 1, distinguishing it from random failure modes (β ≈ 1) for FIT rate calculations.

Test Vehicle Design and Measurement
Daisy-chain test vehicles (TCVs) are the workhorse for mechanical stress monitoring. A well-designed TCV for HBM qualification includes:
Corner daisy-chains: chains through the four highest-strain corner micro-bumps to detect first-crack events; resistance measured in-situ or at intervals
Center-to-edge gradient chains: isolate spatial strain distribution vs. Coffin-Manson predictions
IMC thickness monitors: cross-section SEM/TEM after 0, 500, and 1000 cycles to track Cu₆Sn₅ growth rate
In-situ resistance monitoring uses a 4-wire Kelvin measurement with I_force = 10 mA (low enough to avoid self-heating) and resolution of 1 mΩ — a 10% resistance increase typically signals crack initiation per JEDEC JESD22-B106.
Acoustic microscopy (C-SAM at 15–100 MHz) before and after cycling images underfill delamination without cross-section destruction. For 25 µm micro-bumps, high-frequency CSAM (>200 MHz) or X-ray laminography is needed to resolve bump-level defects.
Finite Element Analysis (FEA) using ANSYS or Abaqus with viscoplastic material models (Anand parameters for SAC305) predicts accumulated plastic strain per cycle and ranks design variants before physical builds.

Underfill Selection and Its Role in Stress Mitigation
Capillary underfill (CUF) and molded underfill (MUF) are both used in HBM assemblies, with different stress profiles. Underfill mechanically couples the die to the substrate, redistributing CTE-mismatch strain away from solder joints — but introduces its own failure modes:
CUF (epoxy, CTE ~25–30 ppm/°C): flows under die post-reflow; good gap fill for 20–50 µm standoffs; but CTE mismatch with Si at die edge creates a stress concentration that drives delamination
MUF: applied during compression molding; more uniform but harder to achieve void-free fill at sub-50 µm pitches
No-underfill (NUF): used in some reworkable configurations but dramatically reduces thermal cycle reliability — typically acceptable only for ≥250 µm pitch C4 bumps
Key underfill material properties for HBM: glass transition temperature Tg > 125 °C (so cycling stays below Tg for Condition G), CTE₁ (below Tg) matched as close as possible to silicon (~3–8 ppm/°C achievable with SiO₂ filler loading >70 wt%), and Young's modulus E > 8 GPa at room temperature to stiffen the joint against shear.
Filler particle size must be <50% of the minimum gap height — for 30 µm standoff micro-bumps, maximum filler diameter is 15 µm, typically requiring silica particle D90 < 10 µm formulations.

⚡ Key Takeaways

  CTE mismatch between silicon HBM die (~2.3 ppm/°C) and organic substrate (~17 ppm/°C) drives corner micro-bump fatigue; JEDEC Condition G (−40/+125 °C, 1000 cycles) is the standard HBM qualification benchmark.
Daisy-chain TCVs with 4-wire in-situ resistance monitoring (10 mA force, 1 mΩ resolution) detect solder crack initiation; a >10% resistance rise per JESD22-B106 signals failure.
Cu pillar + thin SnAg cap micro-bumps outperform Cu/SnAg bumps in thermal cycling by limiting Cu₆Sn₅ IMC growth; underfill with Tg >125 °C and SiO₂ filler CTE ≈ 3–8 ppm/°C is essential to redistribute die-corner stress.

📚 References
JEDECJESD22-A104: Temperature Cycling
JEDEC Solid State Technology Association, JESD22-A104F, 2014 — defines thermal cycling conditions A through N

JEDECJESD47: Stress-Test-Driven Qualification of Integrated Circuits
JEDEC JESD47J, 2017 — qualification flow including sample sizes and failure criteria for reliability stress tests

JEDECJEP122: Failure Mechanisms and Models for Semiconductor Devices
JEDEC JEP122H, 2016 — Coffin-Manson and Engelmaier solder fatigue models, Weibull wearout classification

PaperEngelmaier Model for Solder Joint Reliability
Engelmaier, W., 'Fatigue Life of Leadless Chip Carrier Solder Joints During Power Cycling', IEEE CHMT, vol. 6, no. 3, 1983

JEDECHBM2E JESD235C Physical Layer Specification
JEDEC JESD235C, 2021 — HBM2E physical layer including package dimensions, bump pitch, and interposer interface requirements

PaperAdvanced Packaging for High Bandwidth Memory
Kim, J. et al., 'Reliability of CoWoS HBM2 Package Under Thermal Cycling and Drop Conditions', IEEE ECTC 2019, pp. 1712-1717

🔍 Additional Learning
Anand Viscoplastic Model Parameters for SAC305

← Back to Curriculum
